Repository: Sakayanagi911/mof-analysis-web

# MOF Analysis API Backend

Backend ini dibangun menggunakan **FastAPI** (Python) untuk melakukan analisis kelayakan (*feasibility*), analisis ekonomi (*cost & energy*), serta analisis struktural (*structural parser* & xTB) pada *Metal-Organic Frameworks* (MOFs).

---

## Daftar Isi
1. [Prasyarat & Instalasi](#prasyarat--instalasi)
2. [Menjalankan Server](#menjalankan-server)
3. [Database & Model Data](#database--model-data)
4. [Dokumentasi REST API](#dokumentasi-rest-api)
   - [API Publik & Data](#1-api-publik--data)
   - [API Analisis & Prediksi](#2-api-analisis--prediksi)
   - [API Analisis Struktur (CIF)](#3-api-analisis-struktur-cif)
   - [API Visualisasi](#4-api-visualisasi)
5.

File: backend/uploads/struktur_kristal/TOP 2_NAWXER_Unit Cell.cif
####################################################################### 
# 
# This file contains crystal structure data downloaded from the 
# Cambridge Structural Database (CSD) hosted by the Cambridge 
# Crystallographic Data Centre (CCDC).
# 
# Full information about CCDC data access policies and citation 
# guidelines are available at http://www.ccdc.cam.ac.uk/access/V1 
# 
# Audit and citation data items may have been added by the CCDC. 
# Please retain this information to preserve the provenance of 
# this file and to allow appropriate attribution of the data. 
# 
#######################################################################

data_p
_audit_block_doi                 10.5517/ccdc.csd.cc1mwr4d
_database_code_depnum_ccdc_archive 'CCDC 1516214'
loop_
_citation_id
_citation_doi
_citation_year
1 10.1021/acs.cgd.7b00068 2017
_audit_update_record             
;
2016-11-10 deposited with the CCDC.	2025-11-18 downloaded from the CCDC.
;

_audit_creation_method           SHELXL-97
_chemical_name_systematic        p
_chemical_name_common            ?
_chemical_melting_point          ?
_chemical_formula_moiety         ?
_chemical_formula_sum            'C10 H8.50 N1.25 O2.50 Zn0.50'
_chemical_formula_weight         218.87

loop_
_atom_type_symbol
_atom_type_description
_atom_type_scat_dispersion_real
_atom_type_scat_dispersion_imag
_atom_type_scat_source
C C 0.0033 0.0016 'International Tables Vol C Tables 4.2.6.8 and 6.1.1.4'
H H 0.0000 0.0000 'International Tables Vol C Tables 4.2.6.8 and 6.1.1.4'
N N 0.0061 0.0033 'International Tables Vol C Tables 4.2.6.8 and 6.1.1.4'
O O 0.0106 0.0060 'International Tables Vol C Tables 4.2.6.8 and 6.1.1.4'
Zn Zn 0.2839 1.4301 'International Tables Vol C Tables 4.2.6.8 and 6.1.1.4'

_symmetry_cell_setting           Orthorhombic
_symmetry_space_group_name_H-M   Imma

loop_
_symmetry_equiv_pos_as_xyz
'x, y, z'
'-x, -y+1/2, z'
'-x, y+1/2, -z'
'x, -y, -z'
'x+1/2, y+1/2, z+1/2'
'-x+1/2, -y+1, z+1/2'
'-x+1/2, y+1, -z+1/2'
'x+1/2, -y+1/2, -z+1/2'
'-x, -y, -z'
'x, y-1/2, -z'
'x, -y-1/2, z'
'-x, y, z'
'-x+1/2, -y+1/2, -z+1/2'
'x+1/2, y, -z+1/2'
'x+1/2, -y, z+1/2'
'-x+1/2, y+1/2, z+1/2'

_cell_length_a                   21.9828(8)
_cell_length_b                   29.9850(11)
_cell_length_c                   10.4146(4)
_cell_angle_alpha                90.00
_cell_angle_beta                 90.00
_cell_angle_gamma                90.00
_cell_volume                     6864.8(4)
_cell_formula_units_Z            16
_cell_measurement_temperature    296(2)
_cell_measurement_reflns_used    6911
_cell_measurement_theta_min      2.30
_cell_measurement_theta_max      27.43

_exptl_crystal_description       Block
_exptl_crystal_colour            Colorless
_exptl_crystal_size_max          0.2
_exptl_crystal_size_mid          0.15
_exptl_crystal_size_min          0.1
_exptl_crystal_density_meas      ?
_exptl_crystal_density_diffrn    0.847
_exptl_crystal_density_method    'not measured'
_exptl_crystal_F_000             1796
_exptl_absorpt_coefficient_mu    0.736
_exptl_absorpt_correction_type   multi-scan
_exptl_absorpt_correction_T_min  0.674
_exptl_absorpt_correction_T_max  1.000
_exptl_absorpt_process_details   ?

_exptl_special_details           
; 
 ? 
;

_diffrn_ambient_temperature      296(2)
_diffrn_radiation_wavelength     0.71073
_diffrn_radiation_type           MoK\a
_diffrn_radiation_source         'fine-focus sealed tube'
_diffrn_radiation_monochromator  graphite
_diffrn_measurement_device_type  'CCD area detector'
_diffrn_measurement_method       'phi and omega scans'
_diffrn_detector_area_resol_mean ?
_diffrn_standards_number         ?
_diffrn_standards_interval_count ?
_diffrn_standards_interval_time  ?
_diffrn_standards_decay_%        ?
_diffrn_reflns_number            28842
_diffrn_reflns_av_R_equivalents  0.0372
_diffrn_reflns_av_sigmaI/netI    0.0269
_diffrn_reflns_limit_h_min       -29
_diffrn_reflns_limit_h_max       29
_diffrn_reflns_limit_k_min       -40
_diffrn_reflns_limit_k_max       40
_diffrn_reflns_limit_l_min       -11
_diffrn_reflns_limit_l_max       13
_diffrn_reflns_theta_min         1.36
_diffrn_reflns_theta_max         28.76
_reflns_number_total             4625
_reflns_number_gt                3549
_reflns_threshold_expression     >2sigma(I)

_computing_data_collection       ?
_computing_cell_refinement       ?
_computing_data_reduction        ?
_computing_structure_solution    'SHELXS-97 (Sheldrick, 1990)'
_computing_structure_refinement  'SHELXL-97 (Sheldrick, 1997)'
_computing_molecular_graphics    ?
_computing_publication_material  ?

_refine_special_details          
; 
 Refinement of F^2^ against ALL reflections.  The weighted R-factor wR and 
 goodness of fit S are based on F^2^, conventional R-factors R are based 
 on F, with F set to zero for negative F^2^. The threshold expression of 
 F^2^ > 2sigma(F^2^) is used only for calculating R-factors(gt) etc. and is 
 not relevant to the choice of reflections for refinement.  R-factors based 
 on F^2^ are statistically about twice as large as those based on F, and R- 
 factors based on ALL data will be even larger. 
;

_refine_ls_structure_factor_coef Fsqd
_refine_ls_matrix_type           full
_refine_ls_weighting_scheme      calc
_refine_ls_weighting_details     
'calc w=1/[\s^2^(Fo^2^)+(0.0878P)^2^+0.0000P] where P=(Fo^2^+2Fc^2^)/3'
_atom_sites_solution_primary     direct
_atom_sites_solution_secondary   difmap
_atom_sites_solution_hydrogens   geom
_refine_ls_hydrogen_treatment    constr
_refine_ls_extinction_method     none
_refine_ls_extinction_coef       ?
_refine_ls_number_reflns         4625
_refine_ls_number_parameters     129
_refine_ls_number_restraints     0
_refine_ls_R_factor_all          0.0550
_refine_ls_R_factor_gt           0.0414
_refine_ls_wR_factor_ref         0.1310
_refine_ls_wR_factor_gt          0.1257
_refine_ls_goodness_of_fit_ref   1.028
_refine_ls_restrained_S_all      1.028
_refine_ls_shift/su_max          0.000
_refine_ls_shift/su_mean         0.000

loop_
_atom_site_label
_atom_site_type_symbol
_atom_site_fract_x
_atom_site_fract_y
_atom_site_fract_z
_atom_site_U_iso_or_equiv
_atom_site_adp_type
_atom_site_occupancy
_atom_site_symmetry_multiplicity
_atom_site_calc_flag
_atom_site_refinement_flags
_atom_site_disorder_assembly
_atom_site_disorder_group
Zn1 Zn 0.5000 0.484080(8) 0.13390(3) 0.03271(12) Uani 1 2 d S . .
C1 C 0.42087(8) 0.55930(6) 0.0603(2) 0.0462(5) Uani 1 1 d . . .
C2 C 0.38062(9) 0.59777(6) 0.0981(2) 0.0460(5) Uani 1 1 d . . .
C3 C 0.35845(10) 0.60086(6) 0.2222(2) 0.0547(6) Uani 1 1 d . . .
H3 H 0.3673 0.5785 0.2813 0.066 Uiso 1 1 calc R . .
C4 C 0.32321(11) 0.63693(6) 0.2589(2) 0.0552(6) Uani 1 1 d . . .
H4 H 0.3080 0.6384 0.3421 0.066 Uiso 1 1 calc R . .
C5 C 0.31044(9) 0.67079(6) 0.1731(2) 0.0466(5) Uani 1 1 d . . .
C6 C 0.36687(11) 0.63114(7) 0.0113(2) 0.0623(7) Uani 1 1 d . . .
H6 H 0.3806 0.6291 -0.0730 0.075 Uiso 1 1 calc R . .
C7 C 0.33271(11) 0.66773(7) 0.0494(3) 0.0622(7) Uani 1 1 d . . .
H7 H 0.3247 0.6905 -0.0090 0.075 Uiso 1 1 calc R . .
C8 C 0.27668(9) 0.71142(5) 0.2134(2) 0.0455(5) Uani 1 1 d . . .
C9 C 0.5000 0.4225(3) 0.3359(7) 0.138(2) Uiso 1 2 d S . .
C10 C 0.5000 0.4339(2) 0.5660(8) 0.138(2) Uiso 1 2 d S . .
C11A C 0.5513(7) 0.3584(5) 0.4809(13) 0.195(5) Uiso 0.50 1 d P . .
C11B C 0.5000 0.3569(6) 0.5002(17) 0.173(7) Uiso 0.50 2 d SP . .
N1 N 0.30193(11) 0.7500 0.1753(3) 0.0493(6) Uani 1 2 d S . .
N2A N 0.5000 0.4055(2) 0.4550(7) 0.0666(16) Uiso 0.50 2 d SP . .
N2B C 0.5332(8) 0.4075(6) 0.4842(15) 0.235(8) Uiso 0.50 1 d P . .
O1 O 0.43605(8) 0.53263(5) 0.14636(16) 0.0584(4) Uani 1 1 d . . .
O2 O 0.43666(7) 0.44270(5) 0.05568(17) 0.0610(4) Uani 1 1 d . . .
O3 O 0.5000 0.46116(7) 0.3117(2) 0.0621(6) Uani 1 2 d S . .

loop_
_atom_site_aniso_label
_atom_site_aniso_U_11
_atom_site_aniso_U_22
_atom_site_aniso_U_33
_atom_site_aniso_U_23
_atom_site_aniso_U_13
_atom_site_aniso_U_12
Zn1 0.03116(17) 0.02038(15) 0.04660(19) -0.00953(10) 0.000 0.000
C1 0.0294(8) 0.0259(8) 0.0834(15) -0.0156(9) 0.0043(10) 0.0037(7)
C2 0.0367(9) 0.0256(8) 0.0758(13) -0.0107(9) 0.0124(9) 0.0050(7)
C3 0.0565(13) 0.0301(9) 0.0775(15) -0.0015(9) 0.0133(11) 0.0147(9)
C4 0.0591(13) 0.0328(9) 0.0735(14) -0.0018(9) 0.0256(11) 0.0121(9)
C5 0.0395(10) 0.0199(7) 0.0804(14) -0.0009(8) 0.0265(10) 0.0027(7)
C6 0.0709(16) 0.0396(10) 0.0765(15) -0.0020(10) 0.0311(13) 0.0199(10)
C7 0.0706(15) 0.0332(9) 0.0829(16) 0.0084(10) 0.0355(13) 0.0186(10)
C8 0.0408(10) 0.0170(7) 0.0788(14) -0.0004(8) 0.0265(10) 0.0010(7)
N1 0.0406(12) 0.0211(9) 0.0862(17) 0.000 0.0339(12) 0.000
O1 0.0536(9) 0.0367(8) 0.0850(12) -0.0103(7) 0.0053(8) 0.0198(7)
O2 0.0565(9) 0.0444(8) 0.0821(11) -0.0191(8) -0.0132(9) -0.0191(7)
O3 0.0858(17) 0.0428(11) 0.0576(13) 0.0014(10) 0.000 0.000

_geom_special_details            
; 
 All esds (except the esd in the dihedral angle between two l.s. planes) 
 are estimated using the full covariance matrix.  The cell esds are taken 
 into account individually in the estimation of esds in distances, angles 
 and torsion angles; correlations between esds in cell parameters are only 
 used when they are defined by crystal symmetry.  An approximate (isotropic) 
 treatment of cell esds is used for estimating esds involving l.s. planes. 
;

loop_
_geom_bond_atom_site_label_1
_geom_bond_atom_site_label_2
_geom_bond_distance
_geom_bond_site_symmetry_2
_geom_bond_publ_flag
Zn1 O3 1.975(2) . ?
Zn1 O1 2.0278(14) 12_655 ?
Zn1 O1 2.0278(14) . ?
Zn1 O2 2.0352(13) . ?
Zn1 O2 2.0352(13) 12_655 ?
Zn1 Zn1 2.9479(6) 9_665 ?
C1 O1 1.247(3) . ?
C1 O2 1.258(3) 4_565 ?
C1 C2 1.506(2) . ?
C2 C6 1.382(3) . ?
C2 C3 1.384(3) . ?
C3 C4 1.384(3) . ?
C4 C5 1.382(3) . ?
C5 C7 1.381(3) . ?
C5 C8 1.487(2) . ?
C6 C7 1.387(3) . ?
C8 N1 1.3428(19) . ?
C8 C8 1.399(3) 7_545 ?
C9 O3 1.185(8) . ?
C9 N2A 1.341(10) . ?
C9 N2B 1.767(15) . ?
C9 N2B 1.767(15) 12_655 ?
C10 N2B 1.372(16) 12_655 ?
C10 N2B 1.372(16) . ?
C10 N2A 1.435(11) . ?
C11A C11B 1.146(16) . ?
C11A N2B 1.523(18) . ?
C11A N2A 1.826(17) . ?
C11B C11A 1.146(16) 12_655 ?
C11B N2A 1.53(2) . ?
C11B N2B 1.69(2) 12_655 ?
C11B N2B 1.69(2) . ?
N1 C8 1.3428(19) 11_575 ?
N2A N2B 0.793(17) 12_655 ?
N2A N2B 0.793(17) . ?
N2A C11A 1.826(17) 12_655 ?
N2B N2B 1.46(3) 12_655 ?
O2 C1 1.258(3) 4_565 ?

loop_
_geom_angle_atom_site_label_1
_geom_angle_atom_site_label_2
_geom_angle_atom_site_label_3
_geom_angle
_geom_angle_site_symmetry_1
_geom_angle_site_symmetry_3
_geom_angle_publ_flag
O3 Zn1 O1 100.94(7) . 12_655 ?
O3 Zn1 O1 100.94(7) . . ?
O1 Zn1 O1 87.77(10) 12_655 . ?
O3 Zn1 O2 99.39(7) . . ?
O1 Zn1 O2 159.65(7) 12_655 . ?
O1 Zn1 O2 89.37(7) . . ?
O3 Zn1 O2 99.39(7) . 12_655 ?
O1 Zn1 O2 89.37(7) 12_655 12_655 ?
O1 Zn1 O2 159.65(7) . 12_655 ?
O2 Zn1 O2 86.34(9) . 12_655 ?
O3 Zn1 Zn1 178.54(7) . 9_665 ?
O1 Zn1 Zn1 80.10(5) 12_655 9_665 ?
O1 Zn1 Zn1 80.10(5) . 9_665 ?
O2 Zn1 Zn1 79.56(5) . 9_665 ?
O2 Zn1 Zn1 79.56(5) 12_655 9_665 ?
O1 C1 O2 125.86(17) . 4_565 ?
O1 C1 C2 117.4(2) . . ?
O2 C1 C2 116.7(2) 4_565 . ?
C6 C2 C3 119.01(17) . . ?
C6 C2 C1 120.81(19) . . ?
C3 C2 C1 120.1(2) . . ?
C4 C3 C2 120.5(2) . . ?
C3 C4 C5 120.6(2) . . ?
C7 C5 C4 118.85(17) . . ?
C7 C5 C8 119.63(19) . . ?
C4 C5 C8 121.42(19) . . ?
C2 C6 C7 120.3(2) . . ?
C5 C7 C6 120.7(2) . . ?
N1 C8 C8 120.49(11) . 7_545 ?
N1 C8 C5 114.61(15) . . ?
C8 C8 C5 124.90(9) 7_545 . ?
O3 C9 N2A 124.7(7) . . ?
O3 C9 N2B 115.8(8) . . ?
N2A C9 N2B 25.1(6) . . ?
O3 C9 N2B 115.8(8) . 12_655 ?
N2A C9 N2B 25.1(6) . 12_655 ?
N2B C9 N2B 48.8(11) . 12_655 ?
N2B C10 N2B 64.2(15) 12_655 . ?
N2B C10 N2A 32.7(7) 12_655 . ?
N2B C10 N2A 32.7(7) . . ?
C11B C11A N2B 77.2(17) . . ?
C11B C11A N2A 56.6(14) . . ?
N2B C11A N2A 25.4(8) . . ?
C11A C11B C11A 159(3) 12_655 . ?
C11A C11B N2A 84.7(14) 12_655 . ?
C11A C11B N2A 84.7(14) . . ?
C11A C11B N2B 61.5(13) 12_655 12_655 ?
C11A C11B N2B 111.8(18) . 12_655 ?
N2A C11B N2B 27.9(6) . 12_655 ?
C11A C11B N2B 111.8(18) 12_655 . ?
C11A C11B N2B 61.5(13) . . ?
N2A C11B N2B 27.9(6) . . ?
N2B C11B N2B 51.1(13) 12_655 . ?
C8 N1 C8 119.0(2) 11_575 . ?
N2B N2A N2B 134(3) 12_655 . ?
N2B N2A C9 109.1(15) 12_655 . ?
N2B N2A C9 109.1(15) . . ?
N2B N2A C10 69.3(15) 12_655 . ?
N2B N2A C10 69.3(15) . . ?
C9 N2A C10 121.2(7) . . ?
N2B N2A C11B 87.3(15) 12_655 . ?
N2B N2A C11B 87.3(15) . . ?
C9 N2A C11B 130.3(9) . . ?
C10 N2A C11B 108.4(8) . . ?
N2B N2A C11A 124.7(17) 12_655 . ?
N2B N2A C11A 55.5(14) . . ?
C9 N2A C11A 115.5(6) . . ?
C10 N2A C11A 109.8(6) . . ?
C11B N2A C11A 38.7(5) . . ?
N2B N2A C11A 55.5(15) 12_655 12_655 ?
N2B N2A C11A 124.7(17) . 12_655 ?
C9 N2A C11A 115.5(6) . 12_655 ?
C10 N2A C11A 109.8(6) . 12_655 ?
C11B N2A C11A 38.7(5) . 12_655 ?
C11A N2A C11A 76.2(10) . 12_655 ?
N2A N2B C10 78.0(16) . . ?
N2A N2B N2B 23.0(15) . 12_655 ?
C10 N2B N2B 57.9(7) . 12_655 ?
N2A N2B C11A 99.2(19) . . ?
C10 N2B C11A 135.2(14) . . ?
N2B N2B C11A 105.1(10) 12_655 . ?
N2A N2B C9 45.9(12) . . ?
C10 N2B C9 100.1(11) . . ?
N2B N2B C9 65.6(6) 12_655 . ?
C11A N2B C9 109.6(12) . . ?
N2A N2B C11B 64.8(15) . . ?
C10 N2B C11B 103.1(12) . . ?
N2B N2B C11B 64.4(6) 12_655 . ?
C11A N2B C11B 41.4(8) . . ?
C9 N2B C11B 97.9(10) . . ?
C1 O1 Zn1 126.86(14) . . ?
C1 O2 Zn1 127.02(14) 4_565 . ?
C9 O3 Zn1 122.6(4) . . ?

_diffrn_measured_fraction_theta_max 0.992
_diffrn_reflns_theta_full        28.76
_diffrn_measured_fraction_theta_full 0.992
_refine_diff_density_max         0.662
_refine_diff_density_min         -0.666
_refine_diff_density_rms         0.055
loop_
_platon_squeeze_void_nr
_platon_squeeze_void_average_x
_platon_squeeze_void_average_y
_platon_squeeze_void_average_z
_platon_squeeze_void_volume
_platon_squeeze_void_count_electrons
_platon_squeeze_void_content
1 0.142 -0.007 -0.015 3886 1018 ' '
_platon_squeeze_details          ?

File: backend/uploads/struktur_kristal/TOP 3_VOLPET_Unit Cell.cif
####################################################################### 
# 
# This file contains crystal structure data downloaded from the 
# Cambridge Structural Database (CSD) hosted by the Cambridge 
# Crystallographic Data Centre (CCDC).
# 
# Full information about CCDC data access policies and citation 
# guidelines are available at http://www.ccdc.cam.ac.uk/access/V1 
# 
# Audit and citation data items may have been added by the CCDC. 
# Please retain this information to preserve the provenance of 
# this file and to allow appropriate attribution of the data. 
# 
#######################################################################

data_3
_audit_block_doi                 10.5517/cc137xs1
_database_code_depnum_ccdc_archive 'CCDC 1020513'
loop_
_citation_id
_citation_doi
_citation_year
1 10.1021/cg500436g 2014
_audit_update_record             
;
2014-08-21 deposited with the CCDC.	2025-11-18 downloaded from the CCDC.
;

_audit_creation_method           SHELXL-97
_chemical_name_systematic        
; 
 ? 
;
_chemical_name_common            ?
_chemical_melting_point          ?
_chemical_formula_moiety         ?
_chemical_formula_sum            'C66 H58 N6 O38 S8 Zn7'
_chemical_formula_weight         2257.48

loop_
_atom_type_symbol
_atom_type_description
_atom_type_scat_dispersion_real
_atom_type_scat_dispersion_imag
_atom_type_scat_source
C C 0.0033 0.0016 'International Tables Vol C Tables 4.2.6.8 and 6.1.1.4'
H H 0.0000 0.0000 'International Tables Vol C Tables 4.2.6.8 and 6.1.1.4'
N N 0.0061 0.0033 'International Tables Vol C Tables 4.2.6.8 and 6.1.1.4'
O O 0.0106 0.0060 'International Tables Vol C Tables 4.2.6.8 and 6.1.1.4'
Zn Zn 0.2839 1.4301 'International Tables Vol C Tables 4.2.6.8 and 6.1.1.4'
S S 0.1246 0.1234 'International Tables Vol C Tables 4.2.6.8 and 6.1.1.4'

_symmetry_cell_setting           Triclinic
_symmetry_space_group_name_H-M   P-1

loop_
_symmetry_equiv_pos_as_xyz
'x, y, z'
'-x, -y, -z'

_cell_length_a                   15.5168(7)
_cell_length_b                   16.7790(8)
_cell_length_c                   18.7394(11)
_cell_angle_alpha                94.142(4)
_cell_angle_beta                 113.527(5)
_cell_angle_gamma                110.215(4)
_cell_volume                     4070.6(4)
_cell_formula_units_Z            1
_cell_measurement_temperature    293(2)
_cell_measurement_reflns_used    4471
_cell_measurement_theta_min      2.4354
_cell_measurement_theta_max      25.6537

_exptl_crystal_description       block
_exptl_crystal_colour            colourless
_exptl_crystal_size_max          0.35
_exptl_crystal_size_mid          0.2
_exptl_crystal_size_min          0.15
_exptl_crystal_density_meas      0.9209(1)
_exptl_crystal_density_diffrn    0.921
_exptl_crystal_density_method    'not measured'
_exptl_crystal_F_000             1138
_exptl_absorpt_coefficient_mu    1.165
_exptl_absorpt_correction_type   multi-scan
_exptl_absorpt_correction_T_min  0.72305
_exptl_absorpt_correction_T_max  1.00000
_exptl_absorpt_process_details   none

_exptl_special_details           
; 
 ? 
;

_diffrn_ambient_temperature      293(2)
_diffrn_radiation_wavelength     0.71073
_diffrn_radiation_type           MoK\a
_diffrn_radiation_source         'Enhance (Mo) X-ray Source'
_diffrn_radiation_monochromator  graphite
_diffrn_measurement_device_type  'Xcalibur, Eos'
_diffrn_measurement_method       '\w scans'
_diffrn_detector_area_resol_mean none
_diffrn_standards_number         none
_diffrn_standards_interval_count none
_diffrn_standards_interval_time  none
_diffrn_standards_decay_%        none
_diffrn_reflns_number            14821
_diffrn_reflns_av_R_equivalents  0.0375
_diffrn_reflns_av_sigmaI/netI    0.0898
_diffrn_reflns_limit_h_min       -16
_diffrn_reflns_limit_h_max       15
_diffrn_reflns_limit_k_min       -17
_diffrn_reflns_limit_k_max       17
_diffrn_reflns_limit_l_min       -15
_diffrn_reflns_limit_l_max       19
_diffrn_reflns_theta_min         2.44
_diffrn_reflns_theta_max         22.00
_reflns_number_total             9907
_reflns_number_gt                6168
_reflns_threshold_expression     >2sigma(I)

_computing_data_collection       'Bruker XSCANS'
_computing_cell_refinement       'Bruker XSCANS'
_computing_data_reduction        'Bruker SHELXTL'
_computing_structure_solution    'SHELXS-97 (Sheldrick, 1990)'
_computing_structure_refinement  'SHELXL-97 (Sheldrick, 1997)'
_computing_molecular_graphics    'Bruker SHELXTL'
_computing_publication_material  'Bruker SHELXTL'

_refine_special_details          
; 
 Refinement of F^2^ against ALL reflections.  The weighted R-factor wR and 
 goodness of fit S are based on F^2^, conventional R-factors R are based 
 on F, with F set to zero for negative F^2^. The threshold expression of 
 F^2^ > 2sigma(F^2^) is used only for calculating R-factors(gt) etc. and is 
 not relevant to the choice of reflections for refinement.  R-factors based 
 on F^2^ are statistically about twice as large as those based on F, and R- 
 factors based on ALL data will be even larger. 
;

_refine_ls_structure_factor_coef Fsqd
_refine_ls_matrix_type           full
_refine_ls_weighting_scheme      calc
_refine_ls_weighting_details     
'calc w=1/[\s^2^(Fo^2^)+(0.0723P)^2^+0.0000P] where P=(Fo^2^+2Fc^2^)/3'
_atom_sites_solution_primary     direct
_atom_sites_solution_secondary   difmap
_atom_sites_solution_hydrogens   geom
_refine_ls_hydrogen_treatment    mixed
_refine_ls_extinction_method     none
_refine_ls_extinction_coef       ?
_refine_ls_number_reflns         9907
_refine_ls_number_parameters     565
_refine_ls_number_restraints     0
_refine_ls_R_factor_all          0.0793
_refine_ls_R_factor_gt           0.0518
_refine_ls_wR_factor_ref         0.1352
_refine_ls_wR_factor_gt          0.1248
_refine_ls_goodness_of_fit_ref   0.892
_refine_ls_restrained_S_all      0.892
_refine_ls_shift/su_max          0.001
_refine_ls_shift/su_mean         0.000

loop_
_atom_site_label
_atom_site_type_symbol
_atom_site_fract_x
_atom_site_fract_y
_atom_site_fract_z
_atom_site_U_iso_or_equiv
_atom_site_adp_type
_atom_site_occupancy
_atom_site_symmetry_multiplicity
_atom_site_calc_flag
_atom_site_refinement_flags
_atom_site_disorder_assembly
_atom_site_disorder_group
Zn1 Zn 0.5000 0.5000 0.5000 0.0360(2) Uani 1 2 d S . .
Zn2 Zn 0.42982(5) 0.41057(4) 0.28820(4) 0.0429(2) Uani 1 1 d . . .
Zn3 Zn 1.19115(4) 0.87693(4) 0.46624(4) 0.0452(2) Uani 1 1 d . . .
Zn4 Zn 1.00845(5) 0.80840(4) 0.27560(4) 0.0454(2) Uani 1 1 d . . .
S1 S 0.26838(13) 0.13098(10) 0.31983(10) 0.0610(5) Uani 1 1 d . . .
S2 S 0.76722(11) 0.62936(11) 0.35886(10) 0.0603(5) Uani 1 1 d . . .
S3 S 1.29331(11) 0.65218(9) 0.38312(9) 0.0498(4) Uani 1 1 d . . .
S4 S 0.74845(13) 0.72240(12) -0.00409(10) 0.0678(5) Uani 1 1 d . . .
O1 O 0.1095(3) -0.0817(2) 0.3637(2) 0.0516(11) Uani 1 1 d . . .
O2 O 0.1259(4) -0.0575(3) 0.2549(3) 0.110(2) Uani 1 1 d . . .
O3 O 0.3937(3) 0.3708(2) 0.4424(2) 0.0529(11) Uani 1 1 d . . .
O4 O 0.3947(3) 0.3105(2) 0.3323(3) 0.0559(11) Uani 1 1 d . . .
O5 O 0.6024(3) 0.4954(2) 0.4546(2) 0.0500(10) Uani 1 1 d . . .
O6 O 0.5682(3) 0.5021(3) 0.3279(3) 0.0620(12) Uani 1 1 d . . .
O7 O 0.9333(3) 0.7457(3) 0.3336(3) 0.0702(14) Uani 1 1 d . . .
O8 O 1.0563(3) 0.7868(2) 0.4581(2) 0.0566(11) Uani 1 1 d . . .
O9 O 0.9056(3) 0.7712(3) 0.1625(3) 0.0765(14) Uani 1 1 d . . .
O10 O 0.8671(6) 0.8677(5) 0.2099(3) 0.164(3) Uani 1 1 d . . .
O11 O 0.6269(3) 0.6397(3) -0.1749(2) 0.0666(12) Uani 1 1 d . . .
O12 O 0.5085(4) 0.6924(4) -0.1999(3) 0.124(2) Uani 1 1 d . . .
O13 O 1.4219(3) 0.5515(2) 0.4095(2) 0.0520(11) Uani 1 1 d . . .
O14 O 1.3390(3) 0.4693(3) 0.2857(3) 0.0712(13) Uani 1 1 d . . .
O15 O 1.2089(3) 0.7842(3) 0.3980(3) 0.0571(11) Uani 1 1 d . . .
O16 O 1.0870(3) 0.7402(3) 0.2703(3) 0.0796(15) Uani 1 1 d . . .
O17 O 1.3292(3) 0.9737(3) 0.4844(3) 0.0591(12) Uani 1 1 d . . .
O18 O 1.2750(3) 0.8381(3) 0.5669(2) 0.0631(12) Uani 1 1 d . . .
O19 O 1.1794(3) 0.9657(3) 0.5422(3) 0.0641(12) Uani 1 1 d . . .
N1 N 1.3341(6) 0.7374(5) 0.6076(4) 0.102(2) Uani 1 1 d . . .
N2 N 1.4847(4) 1.0800(4) 0.5668(4) 0.096(2) Uani 1 1 d . . .
N3 N 1.1077(5) 0.9806(5) 0.6252(4) 0.093(2) Uani 1 1 d . . .
C1 C 1.4378(7) 0.7990(8) 0.6599(8) 0.220(7) Uani 1 1 d . . .
H1A H 1.4419 0.8575 0.6609 0.330 Uiso 1 1 calc R . .
H1B H 1.4836 0.7907 0.6406 0.330 Uiso 1 1 calc R . .
H1C H 1.4572 0.7900 0.7131 0.330 Uiso 1 1 calc R . .
C2 C 1.5737(7) 1.1152(7) 0.6472(5) 0.176(5) Uani 1 1 d . . .
H2A H 1.5572 1.0830 0.6836 0.263 Uiso 1 1 calc R . .
H2B H 1.5902 1.1759 0.6659 0.263 Uiso 1 1 calc R . .
H2C H 1.6319 1.1097 0.6443 0.263 Uiso 1 1 calc R . .
C3 C 1.3181(10) 0.6487(7) 0.6012(6) 0.205(6) Uani 1 1 d . . .
H3A H 1.2475 0.6122 0.5645 0.308 Uiso 1 1 calc R . .
H3B H 1.3335 0.6362 0.6530 0.308 Uiso 1 1 calc R . .
H3C H 1.3624 0.6372 0.5818 0.308 Uiso 1 1 calc R . .
C4 C 1.1675(7) 0.6226(6) 0.2403(5) 0.139(4) Uani 1 1 d . . .
H4A H 1.1166 0.6241 0.1931 0.167 Uiso 1 1 calc R . .
C5 C 1.0685(8) 0.9421(7) 0.6802(6) 0.162(4) Uani 1 1 d . . .
H5A H 1.0784 0.8891 0.6859 0.243 Uiso 1 1 calc R . .
H5B H 0.9965 0.9293 0.6588 0.243 Uiso 1 1 calc R . .
H5C H 1.1052 0.9829 0.7317 0.243 Uiso 1 1 calc R . .
C6 C 1.2179(7) 0.5659(7) 0.2442(5) 0.158(5) Uani 1 1 d . . .
H6A H 1.2034 0.5259 0.1996 0.189 Uiso 1 1 calc R . .
C7 C 0.6889(9) 0.8194(8) 0.0531(5) 0.189(6) Uani 1 1 d . . .
H7A H 0.6827 0.8565 0.0884 0.227 Uiso 1 1 calc R . .
C8 C 1.4982(5) 1.1218(4) 0.5060(5) 0.092(3) Uani 1 1 d . . .
H8A H 1.4361 1.0948 0.4564 0.138 Uiso 1 1 calc R . .
H8B H 1.5540 1.1157 0.4993 0.138 Uiso 1 1 calc R . .
H8C H 1.5137 1.1828 0.5216 0.138 Uiso 1 1 calc R . .
C9 C 1.0999(8) 1.0620(6) 0.6091(5) 0.152(4) Uani 1 1 d . . .
H9A H 1.1276 1.0799 0.5725 0.227 Uiso 1 1 calc R . .
H9B H 1.1379 1.1066 0.6584 0.227 Uiso 1 1 calc R . .
H9C H 1.0288 1.0533 0.5858 0.227 Uiso 1 1 calc R . .
C10 C 0.7653(6) 0.7907(5) 0.0749(4) 0.099(3) Uani 1 1 d . . .
C11 C 0.6392(6) 0.7310(5) -0.0691(4) 0.094(3) Uani 1 1 d . . .
C12 C 0.6209(8) 0.7866(8) -0.0285(5) 0.181(6) Uani 1 1 d . . .
H12A H 0.5662 0.8024 -0.0531 0.217 Uiso 1 1 calc R . .
C13 C 0.8521(7) 0.8129(6) 0.1556(5) 0.094(3) Uani 1 1 d . . .
C14 C 0.8092(5) 0.6274(4) 0.5020(4) 0.0645(19) Uani 1 1 d . . .
H14A H 0.8043 0.6152 0.5482 0.077 Uiso 1 1 calc R . .
C15 C 1.2012(5) 0.6732(4) 0.3114(4) 0.0642(18) Uani 1 1 d . . .
C16 C 1.2877(5) 0.5755(4) 0.3178(4) 0.068(2) Uani 1 1 d . . .
C17 C 0.5866(6) 0.6836(5) -0.1554(4) 0.080(2) Uani 1 1 d . . .
C18 C 0.1441(5) -0.0311(4) 0.3258(5) 0.0613(18) Uani 1 1 d . . .
C19 C 1.2646(5) 0.7632(5) 0.5649(4) 0.075(2) Uani 1 1 d . . .
H19A H 1.2005 0.7198 0.5291 0.090 Uiso 1 1 calc R . .
C20 C 1.4010(5) 1.0106(5) 0.5521(5) 0.083(2) Uani 1 1 d . . .
H20A H 1.3959 0.9885 0.5950 0.100 Uiso 1 1 calc R . .
C21 C 1.1465(6) 0.9419(5) 0.5904(5) 0.079(2) Uani 1 1 d . . .
H21A H 1.1494 0.8903 0.6038 0.094 Uiso 1 1 calc R . .
C22 C 0.2208(4) 0.1083(4) 0.4336(4) 0.0563(17) Uani 1 1 d . . .
H22A H 0.1932 0.0820 0.4661 0.068 Uiso 1 1 calc R . .
C23 C 0.8990(4) 0.6860(4) 0.5022(4) 0.0654(19) Uani 1 1 d . . .
H23A H 0.9599 0.7170 0.5489 0.079 Uiso 1 1 calc R . .
C24 C 1.3570(5) 0.5287(4) 0.3408(4) 0.0515(16) Uani 1 1 d . . .
C25 C 0.2084(4) 0.0642(4) 0.3656(4) 0.0520(16) Uani 1 1 d . . .
C26 C 0.6243(4) 0.5254(4) 0.4013(4) 0.0476(15) Uani 1 1 d . . .
C27 C 0.8893(4) 0.6933(3) 0.4294(4) 0.0476(15) Uani 1 1 d . . .
C28 C 1.1604(5) 0.7381(4) 0.3282(4) 0.0511(16) Uani 1 1 d . . .
C29 C 0.3733(4) 0.3093(4) 0.3900(4) 0.0425(15) Uani 1 1 d . . .
C30 C 0.7310(4) 0.5910(3) 0.4279(4) 0.0445(15) Uani 1 1 d . . .
C31 C 0.9662(5) 0.7465(4) 0.4070(4) 0.0487(16) Uani 1 1 d . . .
C32 C 0.3113(4) 0.2196(3) 0.3946(3) 0.0452(15) Uani 1 1 d . . .
C33 C 0.2793(4) 0.1980(4) 0.4509(4) 0.0531(16) Uani 1 1 d . . .
H33A H 0.2947 0.2382 0.4957 0.064 Uiso 1 1 calc R . .

loop_
_atom_site_aniso_label
_atom_site_aniso_U_11
_atom_site_aniso_U_22
_atom_site_aniso_U_33
_atom_site_aniso_U_23
_atom_site_aniso_U_13
_atom_site_aniso_U_12
Zn1 0.0349(5) 0.0240(5) 0.0495(6) 0.0070(4) 0.0218(4) 0.0097(4)
Zn2 0.0400(4) 0.0372(4) 0.0497(4) 0.0059(3) 0.0196(3) 0.0158(3)
Zn3 0.0330(4) 0.0319(4) 0.0687(5) 0.0056(3) 0.0230(3) 0.0122(3)
Zn4 0.0407(4) 0.0345(4) 0.0585(5) 0.0081(3) 0.0195(3) 0.0168(3)
S1 0.0759(11) 0.0291(9) 0.0677(11) 0.0068(8) 0.0321(9) 0.0116(8)
S2 0.0408(9) 0.0604(11) 0.0659(11) 0.0169(9) 0.0260(8) 0.0032(8)
S3 0.0500(9) 0.0408(10) 0.0580(10) 0.0054(8) 0.0210(8) 0.0234(8)
S4 0.0726(11) 0.0800(13) 0.0529(11) 0.0075(10) 0.0196(9) 0.0458(10)
O1 0.050(2) 0.028(2) 0.073(3) 0.017(2) 0.026(2) 0.013(2)
O2 0.162(5) 0.041(3) 0.088(4) -0.001(3) 0.059(4) -0.001(3)
O3 0.053(2) 0.029(2) 0.069(3) -0.004(2) 0.033(2) 0.005(2)
O4 0.066(3) 0.037(3) 0.071(3) 0.010(2) 0.041(2) 0.017(2)
O5 0.040(2) 0.042(3) 0.087(3) 0.011(2) 0.047(2) 0.0157(19)
O6 0.045(2) 0.057(3) 0.065(3) 0.010(3) 0.023(2) 0.003(2)
O7 0.047(3) 0.068(3) 0.070(3) 0.024(3) 0.022(2) 0.000(2)
O8 0.036(2) 0.051(3) 0.071(3) 0.017(2) 0.019(2) 0.010(2)
O9 0.067(3) 0.088(4) 0.062(3) 0.017(3) 0.020(3) 0.029(3)
O10 0.203(7) 0.191(7) 0.058(4) -0.031(4) 0.006(4) 0.113(6)
O11 0.077(3) 0.071(3) 0.057(3) 0.007(2) 0.030(2) 0.039(3)
O12 0.134(5) 0.193(6) 0.053(3) 0.016(4) 0.005(3) 0.122(5)
O13 0.059(3) 0.048(3) 0.048(3) 0.013(2) 0.013(2) 0.033(2)
O14 0.060(3) 0.077(3) 0.066(3) -0.010(3) 0.005(2) 0.050(3)
O15 0.048(2) 0.051(3) 0.065(3) -0.001(2) 0.016(2) 0.027(2)
O16 0.068(3) 0.091(4) 0.065(3) -0.008(3) -0.005(3) 0.063(3)
O17 0.039(2) 0.044(3) 0.084(3) 0.004(2) 0.027(2) 0.009(2)
O18 0.057(3) 0.051(3) 0.076(3) 0.021(3) 0.018(2) 0.029(2)
O19 0.077(3) 0.048(3) 0.076(3) 0.013(2) 0.046(3) 0.022(2)
N1 0.127(6) 0.102(6) 0.086(5) 0.037(4) 0.026(4) 0.083(5)
N2 0.049(4) 0.076(5) 0.111(5) 0.004(4) 0.020(4) -0.009(4)
N3 0.111(5) 0.097(5) 0.091(5) 0.007(4) 0.061(4) 0.053(4)
C1 0.082(7) 0.276(16) 0.296(16) 0.143(14) 0.048(9) 0.096(9)
C2 0.125(8) 0.161(10) 0.119(8) 0.003(8) 0.018(7) -0.025(7)
C3 0.358(18) 0.167(11) 0.153(10) 0.060(9) 0.077(11) 0.218(13)
C4 0.168(9) 0.163(9) 0.088(7) -0.008(6) 0.005(6) 0.142(8)
C5 0.199(11) 0.198(12) 0.147(9) 0.050(9) 0.127(9) 0.086(9)
C6 0.200(10) 0.211(11) 0.077(6) -0.027(7) 0.003(7) 0.182(10)
C7 0.246(12) 0.291(14) 0.054(6) -0.023(7) 0.004(7) 0.224(12)
C8 0.068(5) 0.070(6) 0.144(7) 0.038(5) 0.062(5) 0.016(4)
C9 0.262(13) 0.161(10) 0.146(9) 0.062(8) 0.127(9) 0.168(10)
C10 0.117(6) 0.131(7) 0.055(5) 0.007(5) 0.017(5) 0.084(6)
C11 0.100(6) 0.126(7) 0.046(5) -0.011(5) 0.001(4) 0.080(5)
C12 0.192(10) 0.271(14) 0.072(7) -0.031(8) -0.020(7) 0.195(11)
C13 0.106(7) 0.093(7) 0.060(6) -0.004(5) 0.020(6) 0.043(6)
C14 0.054(4) 0.077(5) 0.054(4) 0.018(4) 0.027(4) 0.014(4)
C15 0.067(4) 0.065(5) 0.071(5) 0.000(4) 0.031(4) 0.043(4)
C16 0.064(4) 0.075(5) 0.050(4) -0.007(4) -0.002(4) 0.047(4)
C17 0.081(6) 0.110(7) 0.031(5) 0.009(4) 0.004(4) 0.048(5)
C18 0.067(4) 0.032(4) 0.068(5) 0.004(4) 0.019(4) 0.017(4)
C19 0.068(5) 0.084(6) 0.077(5) 0.022(5) 0.022(4) 0.049(5)
C20 0.056(5) 0.073(6) 0.096(6) 0.014(5) 0.033(5) 0.003(4)
C21 0.090(6) 0.059(5) 0.084(6) 0.009(5) 0.034(5) 0.035(5)
C22 0.068(4) 0.028(4) 0.082(5) 0.013(4) 0.049(4) 0.011(3)
C23 0.041(4) 0.069(5) 0.065(5) 0.014(4) 0.023(3) 0.002(3)
C24 0.049(4) 0.045(4) 0.061(5) 0.011(4) 0.021(4) 0.024(3)
C25 0.049(4) 0.027(4) 0.073(5) 0.011(3) 0.029(3) 0.007(3)
C26 0.043(4) 0.039(4) 0.070(5) 0.005(4) 0.037(4) 0.015(3)
C27 0.046(4) 0.039(4) 0.060(4) 0.015(3) 0.028(3) 0.013(3)
C28 0.046(4) 0.042(4) 0.057(5) -0.006(4) 0.023(4) 0.014(3)
C29 0.032(3) 0.036(4) 0.046(4) 0.006(3) 0.007(3) 0.013(3)
C30 0.044(4) 0.032(3) 0.063(4) 0.011(3) 0.032(3) 0.012(3)
C31 0.037(4) 0.035(4) 0.069(5) 0.013(4) 0.024(4) 0.010(3)
C32 0.044(3) 0.029(3) 0.059(4) 0.013(3) 0.019(3) 0.015(3)
C33 0.067(4) 0.033(4) 0.062(4) 0.011(3) 0.033(4) 0.019(3)

_geom_special_details            
; 
 All esds (except the esd in the dihedral angle between two l.s. planes) 
 are estimated using the full covariance matrix.  The cell esds are taken 
 into account individually in the estimation of esds in distances, angles 
 and torsion angles; correlations between esds in cell parameters are only 
 used when they are defined by crystal symmetry.  An approximate (isotropic) 
 treatment of cell esds is used for estimating esds involving l.s. planes. 
;

loop_
_geom_bond_atom_site_label_1
_geom_bond_atom_site_label_2
_geom_bond_distance
_geom_bond_site_symmetry_2
_geom_bond_publ_flag
Zn1 O3 2.086(4) 2_666 ?
Zn1 O3 2.086(4) . ?
Zn1 O13 2.094(4) 2_766 ?
Zn1 O13 2.094(4) 1_455 ?
Zn1 O5 2.100(4) 2_666 ?
Zn1 O5 2.100(4) . ?
Zn2 O4 1.931(4) . ?
Zn2 O11 1.931(4) 2_665 ?
Zn2 O6 1.950(4) . ?
Zn2 O14 1.967(4) 1_455 ?
Zn3 O8 2.053(4) . ?
Zn3 O17 2.068(4) . ?
Zn3 O19 2.090(4) . ?
Zn3 O15 2.103(4) . ?
Zn3 O18 2.116(4) . ?
Zn3 O1 2.154(4) 1_665 ?
Zn4 O16 1.961(4) . ?
Zn4 O9 1.962(4) . ?
Zn4 O7 1.994(4) . ?
Zn4 O1 2.020(4) 1_665 ?
Zn4 C18 2.589(6) 1_665 ?
Zn4 C13 2.598(9) . ?
S1 C32 1.700(6) . ?
S1 C25 1.708(6) . ?
S2 C30 1.689(5) . ?
S2 C27 1.697(6) . ?
S3 C16 1.665(6) . ?
S3 C15 1.690(6) . ?
S4 C10 1.677(8) . ?
S4 C11 1.710(6) . ?
O1 C18 1.259(7) . ?
O1 Zn4 2.020(4) 1_445 ?
O1 Zn3 2.154(4) 1_445 ?
O2 C18 1.254(7) . ?
O3 C29 1.230(6) . ?
O4 C29 1.250(6) . ?
O5 C26 1.262(6) . ?
O6 C26 1.239(6) . ?
O7 C31 1.260(6) . ?
O8 C31 1.229(6) . ?
O9 C13 1.234(9) . ?
O10 C13 1.209(9) . ?
O11 C17 1.235(8) . ?
O11 Zn2 1.931(4) 2_665 ?
O12 C17 1.234(7) . ?
O13 C24 1.203(6) . ?
O13 Zn1 2.094(4) 1_655 ?
O14 C24 1.251(7) . ?
O14 Zn2 1.967(4) 1_655 ?
O15 C28 1.240(6) . ?
O16 C28 1.235(6) . ?
O17 C20 1.231(7) . ?
O18 C19 1.207(7) . ?
O19 C21 1.231(8) . ?
N1 C19 1.294(7) . ?
N1 C3 1.409(10) . ?
N1 C1 1.437(11) . ?
N2 C20 1.320(8) . ?
N2 C8 1.428(8) . ?
N2 C2 1.473(9) . ?
N3 C21 1.315(9) . ?
N3 C9 1.455(9) . ?
N3 C5 1.475(9) . ?
C1 H1A 0.9600 . ?
C1 H1B 0.9600 . ?
C1 H1C 0.9600 . ?
C2 H2A 0.9600 . ?
C2 H2B 0.9600 . ?
C2 H2C 0.9600 . ?
C3 H3A 0.9600 . ?
C3 H3B 0.9600 . ?
C3 H3C 0.9600 . ?
C4 C15 1.320(9) . ?
C4 C6 1.414(9) . ?
C4 H4A 0.9300 . ?
C5 H5A 0.9600 . ?
C5 H5B 0.9600 . ?
C5 H5C 0.9600 . ?
C6 C16 1.325(9) . ?
C6 H6A 0.9300 . ?
C7 C10 1.356(10) . ?
C7 C12 1.395(11) . ?
C7 H7A 0.9300 . ?
C8 H8A 0.9600 . ?
C8 H8B 0.9600 . ?
C8 H8C 0.9600 . ?
C9 H9A 0.9600 . ?
C9 H9B 0.9600 . ?
C9 H9C 0.9600 . ?
C10 C13 1.478(10) . ?
C11 C12 1.336(10) . ?
C11 C17 1.491(9) . ?
C12 H12A 0.9300 . ?
C14 C30 1.340(7) . ?
C14 C23 1.399(7) . ?
C14 H14A 0.9300 . ?
C15 C28 1.506(8) . ?
C16 C24 1.490(8) . ?
C18 C25 1.497(8) . ?
C18 Zn4 2.589(6) 1_445 ?
C19 H19A 0.9300 . ?
C20 H20A 0.9300 . ?
C21 H21A 0.9300 . ?
C22 C25 1.333(8) . ?
C22 C33 1.395(7) . ?
C22 H22A 0.9300 . ?
C23 C27 1.332(7) . ?
C23 H23A 0.9300 . ?
C26 C30 1.484(7) . ?
C27 C31 1.454(7) . ?
C29 C32 1.511(7) . ?
C32 C33 1.356(7) . ?
C33 H33A 0.9300 . ?

loop_
_geom_angle_atom_site_label_1
_geom_angle_atom_site_label_2
_geom_angle_atom_site_label_3
_geom_angle
_geom_angle_site_symmetry_1
_geom_angle_site_symmetry_3
_geom_angle_publ_flag
O3 Zn1 O3 180.000(1) 2_666 . ?
O3 Zn1 O13 93.90(15) 2_666 2_766 ?
O3 Zn1 O13 86.10(15) . 2_766 ?
O3 Zn1 O13 86.10(15) 2_666 1_455 ?
O3 Zn1 O13 93.90(15) . 1_455 ?
O13 Zn1 O13 180.000(1) 2_766 1_455 ?
O3 Zn1 O5 95.30(15) 2_666 2_666 ?
O3 Zn1 O5 84.70(15) . 2_666 ?
O13 Zn1 O5 94.56(15) 2_766 2_666 ?
O13 Zn1 O5 85.44(15) 1_455 2_666 ?
O3 Zn1 O5 84.70(15) 2_666 . ?
O3 Zn1 O5 95.30(15) . . ?
O13 Zn1 O5 85.44(15) 2_766 . ?
O13 Zn1 O5 94.56(15) 1_455 . ?
O5 Zn1 O5 180.000(1) 2_666 . ?
O4 Zn2 O11 104.08(18) . 2_665 ?
O4 Zn2 O6 124.78(17) . . ?
O11 Zn2 O6 110.34(19) 2_665 . ?
O4 Zn2 O14 107.88(18) . 1_455 ?
O11 Zn2 O14 100.10(19) 2_665 1_455 ?
O6 Zn2 O14 106.95(18) . 1_455 ?
O8 Zn3 O17 174.78(17) . . ?
O8 Zn3 O19 86.76(17) . . ?
O17 Zn3 O19 88.47(17) . . ?
O8 Zn3 O15 92.86(16) . . ?
O17 Zn3 O15 91.71(16) . . ?
O19 Zn3 O15 175.40(16) . . ?
O8 Zn3 O18 89.50(15) . . ?
O17 Zn3 O18 88.33(16) . . ?
O19 Zn3 O18 89.66(17) . . ?
O15 Zn3 O18 85.76(16) . . ?
O8 Zn3 O1 91.97(14) . 1_665 ?
O17 Zn3 O1 90.23(15) . 1_665 ?
O19 Zn3 O1 90.74(16) . 1_665 ?
O15 Zn3 O1 93.85(15) . 1_665 ?
O18 Zn3 O1 178.49(15) . 1_665 ?
O16 Zn4 O9 99.0(2) . . ?
O16 Zn4 O7 102.3(2) . . ?
O9 Zn4 O7 105.16(18) . . ?
O16 Zn4 O1 106.27(16) . 1_665 ?
O9 Zn4 O1 140.57(18) . 1_665 ?
O7 Zn4 O1 98.49(18) . 1_665 ?
O16 Zn4 C18 103.5(2) . 1_665 ?
O9 Zn4 C18 116.4(2) . 1_665 ?
O7 Zn4 C18 125.9(2) . 1_665 ?
O1 Zn4 C18 28.43(18) 1_665 1_665 ?
O16 Zn4 C13 126.1(3) . . ?
O9 Zn4 C13 27.1(2) . . ?
O7 Zn4 C13 97.9(2) . . ?
O1 Zn4 C13 119.4(2) 1_665 . ?
C18 Zn4 C13 103.6(2) 1_665 . ?
C32 S1 C25 90.7(3) . . ?
C30 S2 C27 92.7(3) . . ?
C16 S3 C15 93.0(3) . . ?
C10 S4 C11 94.2(4) . . ?
C18 O1 Zn4 101.8(4) . 1_445 ?
C18 O1 Zn3 129.4(4) . 1_445 ?
Zn4 O1 Zn3 106.49(15) 1_445 1_445 ?
C29 O3 Zn1 140.4(4) . . ?
C29 O4 Zn2 125.1(4) . . ?
C26 O5 Zn1 134.5(4) . . ?
C26 O6 Zn2 117.9(4) . . ?
C31 O7 Zn4 129.5(4) . . ?
C31 O8 Zn3 138.1(4) . . ?
C13 O9 Zn4 106.5(5) . . ?
C17 O11 Zn2 116.7(4) . 2_665 ?
C24 O13 Zn1 140.4(4) . 1_655 ?
C24 O14 Zn2 126.0(4) . 1_655 ?
C28 O15 Zn3 136.1(4) . . ?
C28 O16 Zn4 125.2(4) . . ?
C20 O17 Zn3 121.7(4) . . ?
C19 O18 Zn3 122.7(5) . . ?
C21 O19 Zn3 120.9(5) . . ?
C19 N1 C3 123.7(8) . . ?
C19 N1 C1 121.2(8) . . ?
C3 N1 C1 114.9(8) . . ?
C20 N2 C8 122.9(6) . . ?
C20 N2 C2 121.2(7) . . ?
C8 N2 C2 115.7(6) . . ?
C21 N3 C9 120.9(7) . . ?
C21 N3 C5 121.3(8) . . ?
C9 N3 C5 117.7(7) . . ?
N1 C1 H1A 109.5 . . ?
N1 C1 H1B 109.5 . . ?
H1A C1 H1B 109.5 . . ?
N1 C1 H1C 109.5 . . ?
H1A C1 H1C 109.5 . . ?
H1B C1 H1C 109.5 . . ?
N2 C2 H2A 109.5 . . ?
N2 C2 H2B 109.5 . . ?
H2A C2 H2B 109.5 . . ?
N2 C2 H2C 109.5 . . ?
H2A C2 H2C 109.5 . . ?
H2B C2 H2C 109.5 . . ?
N1 C3 H3A 109.5 . . ?
N1 C3 H3B 109.5 . . ?
H3A C3 H3B 109.5 . . ?
N1 C3 H3C 109.5 . . ?
H3A C3 H3C 109.5 . . ?
H3B C3 H3C 109.5 . . ?
C15 C4 C6 112.1(7) . . ?
C15 C4 H4A 123.9 . . ?
C6 C4 H4A 123.9 . . ?
N3 C5 H5A 109.5 . . ?
N3 C5 H5B 109.5 . . ?
H5A C5 H5B 109.5 . . ?
N3 C5 H5C 109.5 . . ?
H5A C5 H5C 109.5 . . ?
H5B C5 H5C 109.5 . . ?
C16 C6 C4 113.3(7) . . ?
C16 C6 H6A 123.4 . . ?
C4 C6 H6A 123.4 . . ?
C10 C7 C12 111.7(8) . . ?
C10 C7 H7A 124.1 . . ?
C12 C7 H7A 124.1 . . ?
N2 C8 H8A 109.5 . . ?
N2 C8 H8B 109.5 . . ?
H8A C8 H8B 109.5 . . ?
N2 C8 H8C 109.5 . . ?
H8A C8 H8C 109.5 . . ?
H8B C8 H8C 109.5 . . ?
N3 C9 H9A 109.5 . . ?
N3 C9 H9B 109.5 . . ?
H9A C9 H9B 109.5 . . ?
N3 C9 H9C 109.5 . . ?
H9A C9 H9C 109.5 . . ?
H9B C9 H9C 109.5 . . ?
C7 C10 C13 127.2(8) . . ?
C7 C10 S4 110.3(6) . . ?
C13 C10 S4 122.5(6) . . ?
C12 C11 C17 132.2(7) . . ?
C12 C11 S4 107.9(6) . . ?
C17 C11 S4 119.9(6) . . ?
C11 C12 C7 115.8(7) . . ?
C11 C12 H12A 122.1 . . ?
C7 C12 H12A 122.1 . . ?
O10 C13 O9 123.9(8) . . ?
O10 C13 C10 121.1(9) . . ?
O9 C13 C10 115.1(8) . . ?
O10 C13 Zn4 77.5(5) . . ?
O9 C13 Zn4 46.4(4) . . ?
C10 C13 Zn4 161.3(7) . . ?
C30 C14 C23 112.5(5) . . ?
C30 C14 H14A 123.8 . . ?
C23 C14 H14A 123.8 . . ?
C4 C15 C28 125.3(6) . . ?
C4 C15 S3 110.8(5) . . ?
C28 C15 S3 123.8(5) . . ?
C6 C16 C24 126.1(7) . . ?
C6 C16 S3 110.7(5) . . ?
C24 C16 S3 123.1(5) . . ?
O12 C17 O11 126.7(7) . . ?
O12 C17 C11 117.3(8) . . ?
O11 C17 C11 116.0(6) . . ?
O2 C18 O1 122.3(6) . . ?
O2 C18 C25 118.0(6) . . ?
O1 C18 C25 119.6(6) . . ?
O2 C18 Zn4 73.1(4) . 1_445 ?
O1 C18 Zn4 49.8(3) . 1_445 ?
C25 C18 Zn4 166.1(5) . 1_445 ?
O18 C19 N1 126.3(7) . . ?
O18 C19 H19A 116.9 . . ?
N1 C19 H19A 116.9 . . ?
O17 C20 N2 123.3(7) . . ?
O17 C20 H20A 118.3 . . ?
N2 C20 H20A 118.3 . . ?
O19 C21 N3 127.9(7) . . ?
O19 C21 H21A 116.1 . . ?
N3 C21 H21A 116.1 . . ?
C25 C22 C33 113.0(6) . . ?
C25 C22 H22A 123.5 . . ?
C33 C22 H22A 123.5 . . ?
C27 C23 C14 113.9(6) . . ?
C27 C23 H23A 123.0 . . ?
C14 C23 H23A 123.0 . . ?
O13 C24 O14 128.1(6) . . ?
O13 C24 C16 116.6(6) . . ?
O14 C24 C16 115.3(6) . . ?
C22 C25 C18 127.4(6) . . ?
C22 C25 S1 112.2(4) . . ?
C18 C25 S1 120.1(5) . . ?
O6 C26 O5 126.9(5) . . ?
O6 C26 C30 115.7(6) . . ?
O5 C26 C30 117.2(6) . . ?
C23 C27 C31 128.9(6) . . ?
C23 C27 S2 110.0(4) . . ?
C31 C27 S2 121.1(5) . . ?
O16 C28 O15 129.5(6) . . ?
O16 C28 C15 115.8(6) . . ?
O15 C28 C15 114.7(6) . . ?
O3 C29 O4 129.2(5) . . ?
O3 C29 C32 115.4(6) . . ?
O4 C29 C32 115.3(6) . . ?
C14 C30 C26 129.7(6) . . ?
C14 C30 S2 110.8(4) . . ?
C26 C30 S2 119.5(5) . . ?
O8 C31 O7 124.8(5) . . ?
O8 C31 C27 120.2(6) . . ?
O7 C31 C27 115.1(5) . . ?
C33 C32 C29 128.5(6) . . ?
C33 C32 S1 112.1(4) . . ?
C29 C32 S1 119.3(5) . . ?
C32 C33 C22 112.0(6) . . ?
C32 C33 H33A 124.0 . . ?
C22 C33 H33A 124.0 . . ?

_diffrn_measured_fraction_theta_max 0.991
_diffrn_reflns_theta_full        22.00
_diffrn_measured_fraction_theta_full 0.991
_refine_diff_density_max         0.540
_refine_diff_density_min         -0.496
_refine_diff_density_rms         0.073

loop_
_platon_squeeze_void_nr
_platon_squeeze_void_average_x
_platon_squeeze_void_average_y
_platon_squeeze_void_average_z
_platon_squeeze_void_volume
_platon_squeeze_void_count_electrons
1 -0.022 -0.001 0.000 2245.5 -1.0
_platon_squeeze_details          
;

;
# start Validation Reply Form
_vrf_THETM01_I                   
;
PROBLEM: The value of sine(theta_max)/wavelength is less than 0.550
RESPONSE: The crystal under investigation showed no significant intensity
above 0.95\A resolution.
;
_vrf_PLAT023_I                   
;
PROBLEM: Resolution (too) Low [sin(theta)/Lambda < 0.6]..      22.00 Deg. 
RESPONSE:  The crystal under investigation showed no significant intensity
above 0.95\A resolution.
;
# end Validation Reply Form

File: backend/uploads/struktur_kristal/TOP 4_YAVWUQ_Unit Cell.cif
####################################################################### 
# 
# This file contains crystal structure data downloaded from the 
# Cambridge Structural Database (CSD) hosted by the Cambridge 
# Crystallographic Data Centre (CCDC).
# 
# Full information about CCDC data access policies and citation 
# guidelines are available at http://www.ccdc.cam.ac.uk/access/V1 
# 
# Audit and citation data items may have been added by the CCDC. 
# Please retain this information to preserve the provenance of 
# this file and to allow appropriate attribution of the data. 
# 
#######################################################################

data_dpf
_audit_block_doi                 10.5517/ccdc.csd.cc1nrqqv
_database_code_depnum_ccdc_archive 'CCDC 1542148'
loop_
_citation_id
_citation_doi
_citation_year
1 10.1039/C7CE00661F 2017
_audit_update_record             
;
2017-04-05 deposited with the CCDC.	2025-11-18 downloaded from the CCDC.
;

_audit_creation_method           SHELXL-97
_chemical_name_systematic        
; 
 ? 
;
_chemical_name_common            ?
_chemical_melting_point          ?
_chemical_formula_moiety         ?
_chemical_formula_sum            'C117 H178 Cu6 N30 O50'
_chemical_formula_weight         3186.19

loop_
_atom_type_symbol
_atom_type_description
_atom_type_scat_dispersion_real
_atom_type_scat_dispersion_imag
_atom_type_scat_source
C C 0.0033 0.0016 'International Tables Vol C Tables 4.2.6.8 and 6.1.1.4'
H H 0.0000 0.0000 'International Tables Vol C Tables 4.2.6.8 and 6.1.1.4'
Cu Cu 0.3201 1.2651 'International Tables Vol C Tables 4.2.6.8 and 6.1.1.4'
N N 0.0061 0.0033 'International Tables Vol C Tables 4.2.6.8 and 6.1.1.4'
O O 0.0106 0.0060 'International Tables Vol C Tables 4.2.6.8 and 6.1.1.4'

_symmetry_cell_setting           tetragonal
_symmetry_space_group_name_H-M   P4/mnc

loop_
_symmetry_equiv_pos_as_xyz
'x, y, z'
'-y, x, z'
'-x, -y, z'
'y, -x, z'
'x+1/2, -y+1/2, -z+1/2'
'y+1/2, x+1/2, -z+1/2'
'-x+1/2, y+1/2, -z+1/2'
'-y+1/2, -x+1/2, -z+1/2'
'-x, -y, -z'
'y, -x, -z'
'x, y, -z'
'-y, x, -z'
'-x-1/2, y-1/2, z-1/2'
'-y-1/2, -x-1/2, z-1/2'
'x-1/2, -y-1/2, z-1/2'
'y-1/2, x-1/2, z-1/2'

_cell_length_a                   26.9768(15)
_cell_length_b                   26.9768(15)
_cell_length_c                   39.206(3)
_cell_angle_alpha                90.00
_cell_angle_beta                 90.00
_cell_angle_gamma                90.00
_cell_volume                     28532(3)
_cell_formula_units_Z            8
_cell_measurement_temperature    296(2)
_cell_measurement_reflns_used    196752
_cell_measurement_theta_min      0.997
_cell_measurement_theta_max      27.53

_exptl_crystal_description       block
_exptl_crystal_colour            blue
_exptl_crystal_size_max          0.26
_exptl_crystal_size_mid          0.20
_exptl_crystal_size_min          0.11
_exptl_crystal_density_meas      ?
_exptl_crystal_density_diffrn    1.483
_exptl_crystal_density_method    'not measured'
_exptl_crystal_F_000             13309
_exptl_absorpt_coefficient_mu    0.974
_exptl_absorpt_correction_type   empirical
_exptl_absorpt_correction_T_min  0.7858
_exptl_absorpt_correction_T_max  0.9004
_exptl_absorpt_process_details   ?

_exptl_special_details           
; 
 ? 
;

_diffrn_ambient_temperature      296(2)
_diffrn_radiation_wavelength     0.71073
_diffrn_radiation_type           MoK\a
_diffrn_radiation_source         'fine-focus sealed tube'
_diffrn_radiation_monochromator  graphite
_diffrn_measurement_device_type  'Bruker SMART APEX II CCD area detector'
_diffrn_measurement_method       'omega scans'
_diffrn_detector_area_resol_mean ?
_diffrn_standards_number         ?
_diffrn_standards_interval_count ?
_diffrn_standards_interval_time  ?
_diffrn_standards_decay_%        ?
_diffrn_reflns_number            196752
_diffrn_reflns_av_R_equivalents  0.1509
_diffrn_reflns_av_sigmaI/netI    0.0854
_diffrn_reflns_limit_h_min       -35
_diffrn_reflns_limit_h_max       34
_diffrn_reflns_limit_k_min       -34
_diffrn_reflns_limit_k_max       35
_diffrn_reflns_limit_l_min       -50
_diffrn_reflns_limit_l_max       50
_diffrn_reflns_theta_min         3.28
_diffrn_reflns_theta_max         27.53
_reflns_number_total             16651
_reflns_number_gt                10387
_reflns_threshold_expression     >2sigma(I)

_computing_data_collection       'Bruker SMART'
_computing_cell_refinement       'Bruker SMART'
_computing_data_reduction        'Bruker SAINT'
_computing_structure_solution    'SHELXS-97 (Sheldrick, 1990)'
_computing_structure_refinement  'SHELXL-97 (Sheldrick, 1997)'
_computing_molecular_graphics    'Bruker SHELXTL'
_computing_publication_material  'Bruker SHELXTL'

_refine_special_details          
; 
 Refinement of F^2^ against ALL reflections.  The weighted R-factor wR and 
 goodness of fit S are based on F^2^, conventional R-factors R are based 
 on F, with F set to zero for negative F^2^. The threshold expression of 
 F^2^ > 2sigma(F^2^) is used only for calculating R-factors(gt) etc. and is 
 not relevant to the choice of reflections for refinement.  R-factors based 
 on F^2^ are statistically about twice as large as those based on F, and R- 
 factors based on ALL data will be even larger. 
;

_refine_ls_structure_factor_coef Fsqd
_refine_ls_matrix_type           full
_refine_ls_weighting_scheme      calc
_refine_ls_weighting_details     
'calc w=1/[\s^2^(Fo^2^)+(0.0684P)^2^+0.0000P] where P=(Fo^2^+2Fc^2^)/3'
_atom_sites_solution_primary     direct
_atom_sites_solution_secondary   difmap
_atom_sites_solution_hydrogens   geom
_refine_ls_hydrogen_treatment    mixed
_refine_ls_extinction_method     none
_refine_ls_extinction_coef       ?
_refine_ls_number_reflns         16651
_refine_ls_number_parameters     458
_refine_ls_number_restraints     38
_refine_ls_R_factor_all          0.1119
_refine_ls_R_factor_gt           0.0576
_refine_ls_wR_factor_ref         0.1583
_refine_ls_wR_factor_gt          0.1436
_refine_ls_goodness_of_fit_ref   1.083
_refine_ls_restrained_S_all      1.084
_refine_ls_shift/su_max          0.001
_refine_ls_shift/su_mean         0.000

loop_
_atom_site_label
_atom_site_type_symbol
_atom_site_fract_x
_atom_site_fract_y
_atom_site_fract_z
_atom_site_U_iso_or_equiv
_atom_site_adp_type
_atom_site_occupancy
_atom_site_symmetry_multiplicity
_atom_site_calc_flag
_atom_site_refinement_flags
_atom_site_disorder_assembly
_atom_site_disorder_group
Cu1 Cu 0.126502(15) 0.247486(15) 0.302124(11) 0.02836(12) Uani 1 1 d . . .
Cu2 Cu 0.093322(15) 0.184066(15) 0.349255(11) 0.02923(12) Uani 1 1 d . . .
Cu3 Cu -0.08516(2) 0.27342(2) 0.5000 0.03266(16) Uani 1 2 d SU . .
Cu4 Cu -0.11560(2) 0.36735(2) 0.5000 0.03190(16) Uani 1 2 d S . .
O1 O 0.15024(10) 0.18552(9) 0.28192(7) 0.0449(7) Uani 1 1 d . . .
O2 O 0.12634(10) 0.13275(9) 0.32270(6) 0.0470(7) Uani 1 1 d . . .
O3 O 0.18193(11) -0.03740(9) 0.31755(7) 0.0511(8) Uani 1 1 d U . .
O4 O 0.23647(10) -0.06240(9) 0.27835(7) 0.0437(7) Uani 1 1 d U . .
O5 O 0.33932(11) 0.15500(10) 0.03562(7) 0.0528(8) Uani 1 1 d DU . .
O6 O 0.36412(10) 0.23370(10) 0.03596(6) 0.0469(7) Uani 1 1 d DU . .
O7 O 0.30528(10) 0.34418(9) 0.12699(6) 0.0462(7) Uani 1 1 d . . .
O8 O 0.25408(10) 0.31516(9) 0.16705(7) 0.0441(7) Uani 1 1 d . . .
O9 O 0.06595(11) 0.24426(9) 0.36913(7) 0.0505(8) Uani 1 1 d . . .
O10 O 0.09383(10) 0.29808(9) 0.33050(7) 0.0436(7) Uani 1 1 d . . .
O11 O -0.03946(10) 0.29626(10) 0.46388(7) 0.0464(7) Uani 1 1 d . . .
O12 O -0.06528(11) 0.37521(10) 0.46488(7) 0.0574(8) Uani 1 1 d . . .
O13 O 0.15405(11) 0.30083(10) 0.26708(7) 0.0571(8) Uani 1 1 d . . .
O1W O 0.05317(16) 0.14002(12) 0.38670(8) 0.0988(14) Uani 1 1 d . . .
H1WA H 0.0438 0.1585 0.4031 0.119 Uiso 1 1 d R . .
H1WB H 0.0276 0.1271 0.3776 0.119 Uiso 1 1 d R . .
O2W O -0.0625(2) 0.19652(16) 0.5000 0.111(2) Uani 1 2 d S . .
H2WA H -0.0461 0.1910 0.5181 0.133 Uiso 1 1 d R . .
O3W O -0.1392(2) 0.44277(18) 0.5000 0.107(2) Uani 1 2 d SU . .
H3WA H -0.1329 0.4576 0.5186 0.129 Uiso 1 1 d R . .
N1 N 0.24022(15) 0.13246(12) 0.18195(9) 0.0580(11) Uani 1 1 d . . .
H1A H 0.2338 0.1592 0.1930 0.070 Uiso 1 1 calc R . .
N2 N 0.2476(2) 0.05491(15) 0.16841(12) 0.118(2) Uani 1 1 d . . .
N3 N 0.2637(2) 0.08202(15) 0.14134(12) 0.120(2) Uani 1 1 d . . .
N4 N 0.0000 0.5000 0.38541(12) 0.0537(14) Uani 1 2 d S . .
H4B H 0.0000 0.5000 0.4073 0.064 Uiso 1 2 calc SR . .
N5 N 0.0041(2) 0.47471(13) 0.33285(9) 0.0851(15) Uani 1 1 d . . .
C1 C 0.17200(14) 0.10209(13) 0.27623(10) 0.0404(10) Uani 1 1 d . . .
C2 C 0.17558(15) 0.05541(14) 0.29058(10) 0.0428(10) Uani 1 1 d . . .
H2A H 0.1615 0.0492 0.3118 0.051 Uiso 1 1 calc R . .
C3 C 0.20049(15) 0.01748(13) 0.27314(10) 0.0394(9) Uani 1 1 d . . .
C5 C 0.21537(18) 0.07353(14) 0.22646(10) 0.0528(12) Uani 1 1 d . . .
C4 C 0.19232(17) 0.11043(15) 0.24435(11) 0.0519(12) Uani 1 1 d . . .
H4A H 0.1903 0.1419 0.2348 0.062 Uiso 1 1 calc R . .
C6 C 0.22013(17) 0.02635(15) 0.24136(10) 0.0527(12) Uani 1 1 d . . .
H6A H 0.2365 0.0012 0.2297 0.063 Uiso 1 1 calc R . .
C7 C 0.2340(2) 0.08637(15) 0.19265(12) 0.0647(15) Uani 1 1 d . . .
C8 C 0.2583(2) 0.12907(16) 0.15075(12) 0.0698(16) Uani 1 1 d . . .
C9 C 0.31181(15) 0.20639(15) 0.07987(10) 0.0453(10) Uani 1 1 d . . .
C10 C 0.30659(14) 0.25359(14) 0.09344(9) 0.0402(9) Uani 1 1 d . . .
H10A H 0.3186 0.2809 0.0815 0.048 Uiso 1 1 calc R . .
C11 C 0.28330(15) 0.26018(13) 0.12500(9) 0.0389(9) Uani 1 1 d . . .
C12 C 0.26675(17) 0.21878(14) 0.14286(10) 0.0517(12) Uani 1 1 d . . .
H12A H 0.2513 0.2231 0.1639 0.062 Uiso 1 1 calc R . .
C13 C 0.27282(19) 0.17157(15) 0.13008(11) 0.0586(13) Uani 1 1 d . . .
C14 C 0.29476(18) 0.16513(16) 0.09807(11) 0.0573(13) Uani 1 1 d . . .
H14A H 0.2980 0.1335 0.0889 0.069 Uiso 1 1 calc R . .
C15 C 0.14714(14) 0.14310(14) 0.29538(10) 0.0372(9) Uani 1 1 d . . .
C16 C 0.20709(15) -0.03169(13) 0.29096(10) 0.0383(9) Uani 1 1 d . . .
C17 C 0.34058(15) 0.19794(14) 0.04762(9) 0.0403(10) Uani 1 1 d D . .
C18 C 0.28031(14) 0.31039(13) 0.14096(10) 0.0357(9) Uani 1 1 d . . .
C19 C 0.04130(14) 0.32673(13) 0.37456(10) 0.0388(9) Uani 1 1 d . . .
C20 C 0.01666(14) 0.31556(14) 0.40464(10) 0.0419(10) Uani 1 1 d . . .
H20A H 0.0186 0.2837 0.4136 0.050 Uiso 1 1 calc R . .
C21 C -0.01109(15) 0.35167(15) 0.42174(10) 0.0432(10) Uani 1 1 d . . .
C22 C -0.01290(16) 0.39920(15) 0.40812(10) 0.0482(11) Uani 1 1 d . . .
H22A H -0.0302 0.4240 0.4196 0.058 Uiso 1 1 calc R . .
C23 C 0.01052(16) 0.41000(14) 0.37789(11) 0.0467(10) Uani 1 1 d . . .
C24 C 0.03807(15) 0.37447(14) 0.36088(10) 0.0434(10) Uani 1 1 d . . .
H24A H 0.0542 0.3823 0.3406 0.052 Uiso 1 1 calc R . .
C25 C 0.00581(17) 0.46130(15) 0.36492(10) 0.0494(11) Uani 1 1 d . . .
C26 C 0.06946(14) 0.28683(14) 0.35636(10) 0.0379(9) Uani 1 1 d . . .
C27 C -0.04032(15) 0.33945(15) 0.45278(10) 0.0417(10) Uani 1 1 d . . .
C28 C 0.18927(16) 0.31073(16) 0.2500 0.0543(17) Uani 1 2 d S . .
H28A H 0.2136 0.2864 0.2500 0.065 Uiso 1 2 calc SR . .

loop_
_atom_site_aniso_label
_atom_site_aniso_U_11
_atom_site_aniso_U_22
_atom_site_aniso_U_33
_atom_site_aniso_U_23
_atom_site_aniso_U_13
_atom_site_aniso_U_12
Cu1 0.0268(2) 0.0284(2) 0.0299(2) 0.00717(19) 0.00650(19) 0.00241(18)
Cu2 0.0283(2) 0.0293(2) 0.0301(2) 0.00745(19) 0.00626(19) 0.00396(18)
Cu3 0.0480(4) 0.0271(3) 0.0229(3) 0.000 0.000 0.0069(3)
Cu4 0.0463(4) 0.0280(3) 0.0214(3) 0.000 0.000 0.0076(3)
O1 0.0561(18) 0.0318(15) 0.0467(17) 0.0019(13) 0.0137(14) 0.0090(13)
O2 0.0657(19) 0.0356(15) 0.0398(16) 0.0033(12) 0.0199(14) 0.0101(13)
O3 0.072(2) 0.0326(15) 0.0491(18) 0.0099(13) 0.0253(16) 0.0104(14)
O4 0.0555(17) 0.0302(14) 0.0454(16) 0.0026(12) 0.0167(14) 0.0060(13)
O5 0.073(2) 0.0466(17) 0.0391(17) -0.0113(14) 0.0218(15) -0.0107(15)
O6 0.0666(19) 0.0399(16) 0.0342(15) -0.0013(13) 0.0141(14) -0.0026(14)
O7 0.0631(19) 0.0367(15) 0.0388(16) -0.0045(13) 0.0135(14) -0.0034(14)
O8 0.0546(17) 0.0366(15) 0.0412(16) -0.0050(13) 0.0176(14) -0.0013(13)
O9 0.069(2) 0.0332(16) 0.0496(18) 0.0018(13) 0.0265(15) 0.0125(14)
O10 0.0520(17) 0.0328(14) 0.0461(17) 0.0032(13) 0.0194(14) 0.0071(13)
O11 0.0600(19) 0.0388(16) 0.0403(16) 0.0038(13) 0.0162(14) 0.0096(14)
O12 0.075(2) 0.0428(17) 0.0540(19) 0.0013(15) 0.0288(16) 0.0113(15)
O13 0.0550(19) 0.0590(19) 0.0572(19) 0.0284(15) 0.0234(16) -0.0063(15)
O1W 0.174(4) 0.072(2) 0.051(2) 0.0210(18) 0.005(2) -0.063(3)
O2W 0.104(4) 0.041(3) 0.186(6) 0.000 0.000 0.019(3)
O3W 0.144(5) 0.060(3) 0.118(4) 0.000 0.000 0.040(3)
N1 0.097(3) 0.0302(19) 0.047(2) -0.0040(16) 0.033(2) 0.0056(19)
N2 0.235(7) 0.039(2) 0.080(3) -0.001(2) 0.094(4) 0.001(3)
N3 0.244(7) 0.042(3) 0.076(3) -0.005(2) 0.092(4) -0.005(3)
N4 0.089(4) 0.040(3) 0.033(3) 0.000 0.000 0.015(3)
N5 0.171(5) 0.038(2) 0.046(2) 0.0014(18) 0.002(3) -0.003(3)
C1 0.048(2) 0.031(2) 0.042(2) 0.0013(18) 0.0056(19) 0.0075(18)
C2 0.052(3) 0.038(2) 0.038(2) 0.0008(18) 0.0111(19) 0.0072(19)
C3 0.050(2) 0.028(2) 0.040(2) 0.0034(17) 0.0114(19) 0.0011(18)
C5 0.083(3) 0.033(2) 0.042(3) 0.0003(19) 0.029(2) -0.001(2)
C4 0.077(3) 0.029(2) 0.050(3) 0.0025(19) 0.021(2) 0.009(2)
C6 0.078(3) 0.034(2) 0.046(3) -0.0042(19) 0.024(2) 0.001(2)
C7 0.112(4) 0.028(2) 0.054(3) 0.001(2) 0.037(3) -0.001(2)
C8 0.126(5) 0.037(2) 0.046(3) -0.003(2) 0.037(3) 0.004(3)
C9 0.057(3) 0.049(3) 0.029(2) 0.0015(19) 0.0106(19) -0.004(2)
C10 0.057(3) 0.035(2) 0.030(2) 0.0040(17) 0.0091(19) -0.0003(19)
C11 0.049(2) 0.032(2) 0.036(2) 0.0012(17) 0.0075(18) -0.0028(18)
C12 0.078(3) 0.037(2) 0.040(2) -0.0039(19) 0.027(2) -0.001(2)
C13 0.101(4) 0.032(2) 0.043(3) 0.0061(19) 0.033(3) 0.000(2)
C14 0.092(4) 0.038(2) 0.041(3) -0.005(2) 0.025(2) -0.003(2)
C15 0.039(2) 0.033(2) 0.039(2) -0.0036(18) 0.0035(18) 0.0064(17)
C16 0.046(2) 0.026(2) 0.043(2) -0.0008(17) 0.006(2) -0.0025(18)
C17 0.055(3) 0.044(2) 0.022(2) 0.0010(18) 0.0035(18) -0.002(2)
C18 0.040(2) 0.031(2) 0.036(2) 0.0044(17) 0.0036(18) 0.0032(18)
C19 0.044(2) 0.032(2) 0.040(2) -0.0001(17) 0.0085(19) 0.0055(17)
C20 0.051(2) 0.035(2) 0.039(2) 0.0050(18) 0.0111(19) 0.0084(19)
C21 0.051(3) 0.043(2) 0.035(2) -0.0016(19) 0.0121(19) 0.010(2)
C22 0.064(3) 0.037(2) 0.044(2) -0.0056(19) 0.015(2) 0.010(2)
C23 0.061(3) 0.030(2) 0.049(3) -0.0008(19) 0.011(2) 0.0061(19)
C24 0.054(3) 0.036(2) 0.039(2) 0.0022(18) 0.013(2) 0.0050(19)
C25 0.073(3) 0.035(2) 0.040(2) -0.0006(19) 0.006(2) 0.009(2)
C26 0.040(2) 0.035(2) 0.038(2) 0.0035(18) 0.0077(18) 0.0062(18)
C27 0.049(2) 0.043(2) 0.033(2) -0.0062(19) 0.0091(19) 0.003(2)
C28 0.047(2) 0.047(2) 0.069(4) 0.021(2) 0.021(2) 0.002(3)

_geom_special_details            
; 
 All esds (except the esd in the dihedral angle between two l.s. planes) 
 are estimated using the full covariance matrix.  The cell esds are taken 
 into account individually in the estimation of esds in distances, angles 
 and torsion angles; correlations between esds in cell parameters are only 
 used when they are defined by crystal symmetry.  An approximate (isotropic) 
 treatment of cell esds is used for estimating esds involving l.s. planes. 
;

loop_
_geom_bond_atom_site_label_1
_geom_bond_atom_site_label_2
_geom_bond_distance
_geom_bond_site_symmetry_2
_geom_bond_publ_flag
Cu1 O1 1.957(2) . ?
Cu1 O10 1.969(2) . ?
Cu1 O8 1.985(3) 8 ?
Cu1 O4 1.987(2) 2 ?
Cu1 O13 2.124(3) . ?
Cu1 Cu2 2.6726(6) . ?
Cu2 O9 1.947(2) . ?
Cu2 O7 1.947(3) 8 ?
Cu2 O2 1.948(3) . ?
Cu2 O3 1.955(3) 2 ?
Cu2 O1W 2.177(3) . ?
Cu3 O6 1.974(3) 5_455 ?
Cu3 O6 1.974(3) 15_566 ?
Cu3 O11 1.976(3) 11_556 ?
Cu3 O11 1.976(3) . ?
Cu3 O2W 2.162(4) . ?
Cu3 Cu4 2.6636(8) . ?
Cu4 O12 1.945(3) 11_556 ?
Cu4 O12 1.945(3) . ?
Cu4 O5 1.948(3) 5_455 ?
Cu4 O5 1.948(3) 15_566 ?
Cu4 O3W 2.132(5) . ?
O1 C15 1.263(4) . ?
O2 C15 1.241(4) . ?
O3 C16 1.254(4) . ?
O3 Cu2 1.955(3) 4 ?
O4 C16 1.248(4) . ?
O4 Cu1 1.987(2) 4 ?
O5 C17 1.251(4) . ?
O5 Cu4 1.948(3) 5 ?
O6 C17 1.242(4) . ?
O6 Cu3 1.974(3) 5 ?
O7 C18 1.259(4) . ?
O7 Cu2 1.947(3) 8 ?
O8 C18 1.250(4) . ?
O8 Cu1 1.985(3) 8 ?
O9 C26 1.256(4) . ?
O10 C26 1.246(4) . ?
O11 C27 1.244(4) . ?
O12 C27 1.268(4) . ?
O13 C28 1.193(3) . ?
O1W H1WA 0.8503 . ?
O1W H1WB 0.8497 . ?
O2W H2WA 0.8501 . ?
O3W H3WA 0.8497 . ?
N1 C8 1.320(5) . ?
N1 C7 1.323(5) . ?
N1 H1A 0.8600 . ?
N2 C7 1.325(5) . ?
N2 N3 1.361(5) . ?
N3 C8 1.330(5) . ?
N4 C25 1.326(5) 3_565 ?
N4 C25 1.326(5) . ?
N4 H4B 0.8600 . ?
N5 C25 1.309(5) . ?
N5 N5 1.382(7) 3_565 ?
C1 C2 1.383(5) . ?
C1 C4 1.383(5) . ?
C1 C15 1.496(5) . ?
C2 C3 1.402(5) . ?
C2 H2A 0.9300 . ?
C3 C6 1.375(5) . ?
C3 C16 1.510(5) . ?
C5 C4 1.367(5) . ?
C5 C6 1.406(5) . ?
C5 C7 1.460(6) . ?
C4 H4A 0.9300 . ?
C6 H6A 0.9300 . ?
C8 C13 1.457(6) . ?
C9 C10 1.387(5) . ?
C9 C14 1.400(5) . ?
C9 C17 1.501(5) . ?
C10 C11 1.399(5) . ?
C10 H10A 0.9300 . ?
C11 C12 1.392(5) . ?
C11 C18 1.494(5) . ?
C12 C13 1.378(5) . ?
C12 H12A 0.9300 . ?
C13 C14 1.398(5) . ?
C14 H14A 0.9300 . ?
C19 C20 1.387(5) . ?
C19 C24 1.398(5) . ?
C19 C26 1.498(5) . ?
C20 C21 1.400(5) . ?
C20 H20A 0.9300 . ?
C21 C22 1.390(5) . ?
C21 C27 1.487(5) . ?
C22 C23 1.375(5) . ?
C22 H22A 0.9300 . ?
C23 C24 1.384(5) . ?
C23 C25 1.480(5) . ?
C24 H24A 0.9300 . ?
C28 O13 1.193(3) 8 ?
C28 H28A 0.9300 . ?

loop_
_geom_angle_atom_site_label_1
_geom_angle_atom_site_label_2
_geom_angle_atom_site_label_3
_geom_angle
_geom_angle_site_symmetry_1
_geom_angle_site_symmetry_3
_geom_angle_publ_flag
O1 Cu1 O10 165.23(11) . . ?
O1 Cu1 O8 88.22(11) . 8 ?
O10 Cu1 O8 91.47(12) . 8 ?
O1 Cu1 O4 88.12(11) . 2 ?
O10 Cu1 O4 88.81(11) . 2 ?
O8 Cu1 O4 166.57(10) 8 2 ?
O1 Cu1 O13 101.68(11) . . ?
O10 Cu1 O13 93.01(11) . . ?
O8 Cu1 O13 97.52(11) 8 . ?
O4 Cu1 O13 95.88(11) 2 . ?
O1 Cu1 Cu2 80.95(8) . . ?
O10 Cu1 Cu2 84.44(8) . . ?
O8 Cu1 Cu2 80.26(7) 8 . ?
O4 Cu1 Cu2 86.40(7) 2 . ?
O13 Cu1 Cu2 176.56(9) . . ?
O9 Cu2 O7 90.80(13) . 8 ?
O9 Cu2 O2 168.62(11) . . ?
O7 Cu2 O2 87.97(12) 8 . ?
O9 Cu2 O3 89.22(13) . 2 ?
O7 Cu2 O3 167.47(11) 8 2 ?
O2 Cu2 O3 89.55(12) . 2 ?
O9 Cu2 O1W 89.81(13) . . ?
O7 Cu2 O1W 100.88(13) 8 . ?
O2 Cu2 O1W 101.54(13) . . ?
O3 Cu2 O1W 91.65(13) 2 . ?
O9 Cu2 Cu1 82.52(8) . . ?
O7 Cu2 Cu1 86.92(8) 8 . ?
O2 Cu2 Cu1 86.11(8) . . ?
O3 Cu2 Cu1 80.66(8) 2 . ?
O1W Cu2 Cu1 169.17(12) . . ?
O6 Cu3 O6 91.17(17) 5_455 15_566 ?
O6 Cu3 O11 167.06(11) 5_455 11_556 ?
O6 Cu3 O11 87.18(12) 15_566 11_556 ?
O6 Cu3 O11 87.18(12) 5_455 . ?
O6 Cu3 O11 167.06(11) 15_566 . ?
O11 Cu3 O11 91.55(17) 11_556 . ?
O6 Cu3 O2W 95.86(13) 5_455 . ?
O6 Cu3 O2W 95.86(13) 15_566 . ?
O11 Cu3 O2W 97.07(13) 11_556 . ?
O11 Cu3 O2W 97.07(13) . . ?
O6 Cu3 Cu4 83.05(8) 5_455 . ?
O6 Cu3 Cu4 83.05(8) 15_566 . ?
O11 Cu3 Cu4 84.01(8) 11_556 . ?
O11 Cu3 Cu4 84.01(8) . . ?
O2W Cu3 Cu4 178.43(15) . . ?
O12 Cu4 O12 90.13(19) 11_556 . ?
O12 Cu4 O5 167.73(12) 11_556 5_455 ?
O12 Cu4 O5 87.81(13) . 5_455 ?
O12 Cu4 O5 87.81(13) 11_556 15_566 ?
O12 Cu4 O5 167.73(12) . 15_566 ?
O5 Cu4 O5 91.64(18) 5_455 15_566 ?
O12 Cu4 O3W 95.99(14) 11_556 . ?
O12 Cu4 O3W 95.99(14) . . ?
O5 Cu4 O3W 96.25(14) 5_455 . ?
O5 Cu4 O3W 96.25(14) 15_566 . ?
O12 Cu4 Cu3 83.60(8) 11_556 . ?
O12 Cu4 Cu3 83.60(8) . . ?
O5 Cu4 Cu3 84.15(8) 5_455 . ?
O5 Cu4 Cu3 84.15(8) 15_566 . ?
O3W Cu4 Cu3 179.42(17) . . ?
C15 O1 Cu1 125.7(2) . . ?
C15 O2 Cu2 120.5(2) . . ?
C16 O3 Cu2 127.4(2) . 4 ?
C16 O4 Cu1 119.1(2) . 4 ?
C17 O5 Cu4 122.6(3) . 5 ?
C17 O6 Cu3 122.8(2) . 5 ?
C18 O7 Cu2 119.8(2) . 8 ?
C18 O8 Cu1 126.3(2) . 8 ?
C26 O9 Cu2 125.1(2) . . ?
C26 O10 Cu1 121.8(2) . . ?
C27 O11 Cu3 122.1(2) . . ?
C27 O12 Cu4 123.5(3) . . ?
C28 O13 Cu1 142.5(3) . . ?
Cu2 O1W H1WA 109.7 . . ?
Cu2 O1W H1WB 110.2 . . ?
H1WA O1W H1WB 108.3 . . ?
Cu3 O2W H2WA 108.4 . . ?
Cu4 O3W H3WA 112.9 . . ?
C8 N1 C7 106.0(4) . . ?
C8 N1 H1A 127.0 . . ?
C7 N1 H1A 127.0 . . ?
C7 N2 N3 107.7(4) . . ?
C8 N3 N2 105.2(4) . . ?
C25 N4 C25 105.5(5) 3_565 . ?
C25 N4 H4B 127.3 3_565 . ?
C25 N4 H4B 127.3 . . ?
C25 N5 N5 106.2(2) . 3_565 ?
C2 C1 C4 119.2(4) . . ?
C2 C1 C15 120.0(4) . . ?
C4 C1 C15 120.7(3) . . ?
C1 C2 C3 120.0(4) . . ?
C1 C2 H2A 120.0 . . ?
C3 C2 H2A 120.0 . . ?
C6 C3 C2 120.0(3) . . ?
C6 C3 C16 121.8(3) . . ?
C2 C3 C16 118.2(3) . . ?
C4 C5 C6 119.2(4) . . ?
C4 C5 C7 116.7(4) . . ?
C6 C5 C7 124.1(4) . . ?
C5 C4 C1 121.7(4) . . ?
C5 C4 H4A 119.2 . . ?
C1 C4 H4A 119.2 . . ?
C3 C6 C5 119.9(4) . . ?
C3 C6 H6A 120.1 . . ?
C5 C6 H6A 120.1 . . ?
N1 C7 N2 109.9(4) . . ?
N1 C7 C5 123.7(4) . . ?
N2 C7 C5 126.5(4) . . ?
N1 C8 N3 111.3(4) . . ?
N1 C8 C13 124.1(4) . . ?
N3 C8 C13 124.5(4) . . ?
C10 C9 C14 120.1(4) . . ?
C10 C9 C17 121.0(3) . . ?
C14 C9 C17 118.6(4) . . ?
C9 C10 C11 120.1(3) . . ?
C9 C10 H10A 120.0 . . ?
C11 C10 H10A 120.0 . . ?
C12 C11 C10 119.2(3) . . ?
C12 C11 C18 119.9(3) . . ?
C10 C11 C18 120.7(3) . . ?
C13 C12 C11 121.3(4) . . ?
C13 C12 H12A 119.3 . . ?
C11 C12 H12A 119.3 . . ?
C12 C13 C14 119.4(4) . . ?
C12 C13 C8 119.5(4) . . ?
C14 C13 C8 121.0(4) . . ?
C13 C14 C9 119.8(4) . . ?
C13 C14 H14A 120.1 . . ?
C9 C14 H14A 120.1 . . ?
O2 C15 O1 126.5(3) . . ?
O2 C15 C1 118.0(3) . . ?
O1 C15 C1 115.5(3) . . ?
O4 C16 O3 126.3(3) . . ?
O4 C16 C3 118.3(3) . . ?
O3 C16 C3 115.4(3) . . ?
O6 C17 O5 126.5(4) . . ?
O6 C17 C9 117.1(3) . . ?
O5 C17 C9 116.3(3) . . ?
O8 C18 O7 125.8(3) . . ?
O8 C18 C11 117.8(3) . . ?
O7 C18 C11 116.4(3) . . ?
C20 C19 C24 119.8(3) . . ?
C20 C19 C26 119.5(3) . . ?
C24 C19 C26 120.7(3) . . ?
C19 C20 C21 120.8(4) . . ?
C19 C20 H20A 119.6 . . ?
C21 C20 H20A 119.6 . . ?
C22 C21 C20 118.5(3) . . ?
C22 C21 C27 120.0(3) . . ?
C20 C21 C27 121.4(4) . . ?
C23 C22 C21 120.7(4) . . ?
C23 C22 H22A 119.6 . . ?
C21 C22 H22A 119.6 . . ?
C22 C23 C24 121.0(4) . . ?
C22 C23 C25 117.1(4) . . ?
C24 C23 C25 121.9(4) . . ?
C23 C24 C19 119.1(4) . . ?
C23 C24 H24A 120.4 . . ?
C19 C24 H24A 120.4 . . ?
N5 C25 N4 111.1(4) . . ?
N5 C25 C23 126.2(4) . . ?
N4 C25 C23 122.6(4) . . ?
O10 C26 O9 125.9(3) . . ?
O10 C26 C19 118.7(3) . . ?
O9 C26 C19 115.4(3) . . ?
O11 C27 O12 126.3(4) . . ?
O11 C27 C21 118.9(3) . . ?
O12 C27 C21 114.8(4) . . ?
O13 C28 O13 132.2(6) 8 . ?
O13 C28 H28A 113.9 8 . ?
O13 C28 H28A 113.9 . . ?

# SQUEEZE RESULTS (APPEND TO CIF)
loop_
_platon_squeeze_void_nr
_platon_squeeze_void_average_x
_platon_squeeze_void_average_y
_platon_squeeze_void_average_z
_platon_squeeze_void_volume
_platon_squeeze_void_count_electrons
1 -0.003 -0.014 -0.006 19200.3 -57.4
_platon_squeeze_details          
; ?
;

_diffrn_measured_fraction_theta_max 0.997
_diffrn_reflns_theta_full        27.53
_diffrn_measured_fraction_theta_full 0.997
_refine_diff_density_max         1.800
_refine_diff_density_min         -0.715
_refine_diff_density_rms         0.079

_vrf_CHEMW03_dpf                 
;
PROBLEM:  The ratio of given/expected molecular weight as
            calculated from the _atom_site* data lies outside
            the range 0.90 <> 1.10
           From the CIF: _cell_formula_units_Z                    8
           From the CIF: _chemical_formula_weight          3186.19
           TEST: Calculate formula weight from _atom_site_*
           atom     mass    num     sum
           C        12.01   55.00  660.60
           H         1.01   30.00   30.24
           Cu       63.55    6.00  381.28
           N        14.01    9.00  126.06
           O        16.00   30.00  479.97
           Calculated formula weight             1678.15

RESPONSE: The empirical formula contains the lattice molecules and 
counterions.
;
